Repository: duoladeAmeng/forAIRead

# CALCE CS2 步长感知特征价值验证

本项目从 CALCE CS2-35/36/37/38 原始 Arbin Excel 文件提取 SOH 与 HF1–HF8，并执行普通相关、未来退化相关、控制当前 SOH 的偏相关、排名交叉、Kendall 相似度、循环移动块 Bootstrap，以及留一电池 Ridge prediction probe。

## 运行

```powershell
& 'E:\CodeDir\Battery\.venv\Scripts\python.exe' run_analysis.py
```

环境由父项目的 `uv` 管理；重复分析时可用 `--skip-extraction` 复用已提取 CSV。所有参数集中在 `config.py`。

## Validation v2

严格支持集、SOH-history/trend、固定 alpha 敏感性、grouped LOFO、HF4–HF6 缺失机制、分段非循环 Bootstrap 和 ranking null test：

```powershell
& 'E:\CodeDir\Battery\.venv\Scripts\python.exe' run_analysis_v2.py
```

v2 只读取 `processed/`，结果写入 `results_v2/`、`figures_v2/` 和 `cache_v2/`，不会覆盖 v1。科研结论见 `VALIDATION_V2_SUMMARY.md`。

## Validation v2.5

HF-history 价值审计与 causal degradation-state × horizon feature-group utility：

```powershell
& 'E:\CodeDir\Battery\.venv\Scripts\python.exe' run_analysis_v25.py
```

输出写入 `results_v25/`、`figures_v25/` 和 `cache_v25/`。结论见 `VALIDATION_V25_SUMMARY.md`。

## 固定方法

- SOH 主定义：cycle 放电容量 / 1.1 Ah 额定容量；同时保存以首个有效实测容量归一化的 `SOH_initial` 供敏感性分析。
- 工步不依赖固定 `Step_Index`：CCCS 由正电流且明显电压跨度识别；CVCS 由正电流、4.15 V 以上且电压跨度不超过 35 mV 识别；CCDS 由中位电流小于 -0.2 A 识别。
- HF1/HF2/放电能量：按真实 `Date_Time` 梯形积分，单位 Wh。
- HF4：放电 Q–V 曲线在线性插值得到 4.0 V 与 3.4 V 容量差。
- HF5/HF6：3.0–4.0 V、5 mV 等距网格；Q 插值后统一使用 21 点三阶 Savitzky–Golay；取正的 `-dQ/dV` 全局主峰并排除半窗口边界。
- 缺失与极端值不从原始特征表删除；统计分析使用成对完整样本，预测器的中位数填补器只在训练电池拟合。
- Bootstrap：循环移动块，1000 次，块长 10/20/30。
- Prediction probe：外层严格 leave-one-battery-out，填补、标准化和 Ridge 均只在训练电池拟合。

File: Battery/验证/RESULTS_SUMMARY.md
# CALCE CS2 步长感知特征价值验证：结果总结

## 结论

**结论 B：存在部分迹象，但跨电池一致性不足。**

数据支持“部分辅助健康特征的相对价值随预测步长改变”，但目前不足以声称所有 HF 都具有稳定、独立且跨电池一致的 horizon dependency。最强证据来自排名交叉、horizon 距离与排名相似度的负相关，以及 HF 相对 SOH-only 的预测增益随步长总体上升。限制来自：（1）部分偏相关变化的 block-bootstrap CI 仍重叠；（2）HF1 与 HF7 高度冗余；（3）晚期 cycle 无法严格覆盖 4.0–3.4 V/3.0–4.0 V 区间，造成 HF4–HF6 结构性缺失；（4）偏相关和 LOFO 排名并不一致。

## 原始数据与解析

- 文件：CS2-35 25 个、CS2-36 26 个、CS2-37 27 个、CS2-38 28 个 `.xlsx`；另有派生 `CALCE.npy`。
- 每个工作簿包含 `Info` 与一个 `Channel_*` 数据表。主要字段为 `Data_Point`、`Test_Time(s)`、`Date_Time`、`Step_Time(s)`、`Step_Index`、`Cycle_Index`、`Current(A)`、`Voltage(V)`、`Charge_Capacity(Ah)`、`Discharge_Capacity(Ah)`、`Charge_Energy(Wh)`、`Discharge_Energy(Wh)` 等。
- `Cycle_Index` 在每个导出文件内编号；文件之间按 `Date_Time` 排序。重叠导出的相同 cycle 由起始时间识别并保留采样更完整的一份。
- CCCS：正电流、明显电压跨度的充电工步；CVCS：正电流、约 4.2 V 且电压跨度不超过 35 mV；CCDS：中位电流小于 -0.2 A，并在计算时仅保留实际负电流采样。该分类不依赖固定 `Step_Index`。
- 原始 Excel 提供 sample-level 电压、电流、时间和累计容量；`CALCE.npy` 已提供派生 cycle-level `capacity`/`SoH`，但其端点与归一化口径不透明且与原始 CCDS 容量不完全一致，因此主实验不混用它。
- 原始 cycle 组 / 有效放电容量 cycle：CS2-35 886/882、CS2-36 976/973、CS2-37 1043/1038、CS2-38 1032/1028。

## SOH 与特征规则

- CALCE 官方额定容量为 1100 mAh，故主实验统一使用 `SOH = CCDS 实测放电容量 / 1.1 Ah`。CSV 同时保存 `SOH_initial`，但不用于主实验。
- HF1、HF2、放电能量均按真实 `Date_Time` 梯形积分；HF3 为放电能量 / 充电能量。
- HF4 使用 Q–V 线性插值，不用最近采样点替代。
- HF5/HF6 使用 3.0–4.0 V、5 mV 网格、21 点三阶 Savitzky–Golay，取正的 `-dQ/dV` 主峰并排除边界半窗口。
- 没有删除任何异常 cycle。统计分析使用成对完整样本；Ridge 的中位数填补和标准化只在训练电池拟合。

## 特征质量

SOH 缺失仅 3–5 个 cycle/电池；HF1/HF7 缺失 1–4 个；HF2/HF8 缺失 28–33 个。HF4–HF6 缺失较多：CS2-35 约 309–310、CS2-36 366、CS2-37 399、CS2-38 480。主要原因是晚期老化后加载瞬间电压已低于 4.0 V，无法在 CCDS 内严格插值得到 4.0 V，也无法形成完整 3.0–4.0 V IC 区间。主实验保留 NaN；最接近原定义的后续敏感性方案是使用每个 cycle 的实际公共电压交集并明确改名为“截断区间 HF”，但本次未用它替代原定义。

质量审计未发现无穷值、重复全局 cycle 或 cycle 顺序错误。HF3 有少量 robust 8-MAD 极端值，全部保留并在 `feature_quality_report.csv` 中列出 cycle。

## 统计证据

控制当前 SOH 后，跨电池平均绝对偏相关的主要变化如下：

| 特征 | h=1 | h=24 | h=32 | h=64 | 解释 |
|---|---:|---:|---:|---:|---|
| HF1 | 0.538 | 0.510 | 0.495 | 0.494 | 始终很强，步长变化较小 |
| HF7 | 0.535 | 0.507 | 0.491 | 0.491 | 与 HF1 类似且高度冗余 |
| HF2 | 0.077 | 0.139 | 0.133 | 0.160 | 中长步长相对增强 |
| HF6 | 0.045 | 0.161 | 0.180 | 0.262 | 最清晰的长步长增强特征 |
| HF5 | 0.021 | 0.099 | 0.091 | 0.199 | 主要在扩展长步长增强 |
| HF4 | 0.031 | 0.082 | 0.099 | 0.138 | 温和增强，但 CI 支持弱 |
| HF8 | 0.093 | 0.154 | 0.150 | 0.180 | 中长步长相对增强 |
| HF3 | 0.101 | 0.097 | 0.076 | 0.077 | 未见稳定增强 |

块长 20 的 1000 次循环移动块 Bootstrap 显示：HF1、HF7 在所有 horizon、4/4 电池中偏相关 CI 均不含 0；HF6 在 h=12、48、64 为 4/4，在 h=24/32 为 3/4；HF5 在 h=48/64 为 4/4。相比之下 HF4 在所有 horizon 均为 0/4，说明其偏相关证据不足。块长 10/30 的完整敏感性结果一并保存。

但若采用更严格的“h=1 与长步长 CI 完全不重叠”标准，仅发现少量单电池事件（CS2-35/HF2、CS2-37/HF6、CS2-38/HF5 在 h=64）。因此，强度变化本身的跨电池不确定性仍大。

## 排名交叉与 horizon 相似度

- 自动检测到 415 个不同的偏相关排名交叉事件，其中 49 个在至少 3/4 电池重复。
- 最稳定的是 **HF2 与 HF6**：h=1→12 和 h=1→24 均在 4/4 电池发生相对排名反转。h=1→24 时，CS2-35 从 HF6 优于 HF2 变为 HF2 优于 HF6；其余三块从 HF2 优于 HF6 变为 HF6 优于 HF2。该事件证明“相对排名变化”跨电池存在，但 CS2-35 的反转方向不同，故不能宣称统一方向的 4/4 规律。
- 多个 3/4 事件显示 HF6 在长步长相对 HF2/HF3/HF8 上升；HF5 在 h=64 相对 HF3 上升。
- `|h_i-h_j|` 与 Kendall tau 的 Spearman 相关均为负：CS2-35 -0.206、CS2-36 -0.775、CS2-37 -0.529、CS2-38 -0.400。排名相似度总体随 horizon 距离增加而下降，方向为 4/4 一致，但强度差异较大。

## Ridge prediction probe

严格 leave-one-battery-out 的平均 MAE：

| h | SOH-only | HF-only | SOH+HF | SOH-only − SOH+HF |
|---:|---:|---:|---:|---:|
| 1 | 0.01545 | 0.01298 | 0.01298 | 0.00247 |
| 8 | 0.01896 | 0.01628 | 0.01633 | 0.00264 |
| 24 | 0.02532 | 0.02221 | 0.02205 | 0.00327 |
| 32 | 0.02786 | 0.02434 | 0.02434 | 0.00352 |
| 48 | 0.03035 | 0.02628 | 0.02617 | 0.00417 |
| 64 | 0.03296 | 0.02914 | 0.02890 | 0.00406 |

SOH+HF 在每个 horizon、4/4 留出电池上均优于 SOH-only，平均增益从 h=1 的 0.00247 上升到 h=48/64 的约 0.0041，支持辅助 HF 的整体增量价值随步长增大。当前 SOH 与未来 SOH 的平均 Pearson 相关由 h=1 的 0.969 降到 h=64 的 0.948；SOH-only MAE 同时持续上升。

LOFO 显示：HF3 在 h=1–48 为 4/4 正贡献，是最稳定的独立预测特征；HF4 在 h=12–48 为 4/4 正贡献；HF5 在 h=12、24、48 为 4/4；HF6 在 h=12 为 4/4、h=24/32 为 3/4。HF1/HF7 虽偏相关很强，但单独删除常使 MAE 略降，原因是二者彼此及与 SOH/充电过程高度共线，边际 LOFO 价值被替代。这也解释了偏相关排名与 LOFO 排名总体不一致，不能把任一单一指标当作最终证明。

## 对十个研究问题的回答

1. **是否随 h 改变：**是，尤其 HF5/HF6 与部分充电特征，但证据强度不均。
2. **短步长：**偏相关以 HF1/HF7 最强；独立预测贡献以 HF3 最稳定，HF2/HF8 较小。
3. **中长步长：**HF6 最明显上升；HF4/HF5 在 LOFO 中从约零转为正；HF2/HF8 偏相关温和增强。
4. **明确 crossover：**有。
5. **3/4 或 4/4：**49 个事件达到至少 3/4；HF2↔HF6 的 h=1→12/24 达 4/4，但方向并非 4/4 相同。
6. **SOH_t：**普通相关仍很高但随 h 下降，SOH-only 预测误差随 h 上升；在完整模型中因 HF 冗余，其 LOFO 值较小。
7. **控制 SOH 后的额外信息：**HF1/HF7 稳定存在；HF6 在中长步长更明显；HF5 在 h=48/64 明显；HF4 证据弱。
8. **SOH+HF 增益：**4/4 均为正，且平均随 h 总体增大。
9. **相关与 prediction probe 是否一致：**部分一致（HF5/HF6 长步长增强），但 HF1/HF7 明显不一致，反映共线和可替代性。
10. **是否足以进入 horizon-aware 模型：**足以支持下一阶段做“受约束、带消融的原型验证”，但不足以直接断言复杂 horizon-aware weighting 必然优于稳健基线；应先处理 HF1/HF7 冗余与 HF4–HF6 结构性缺失，并做外部数据复现。

## 交付物

- `processed/`：四块电池的原始特征 CSV（未经异常删除）。
- `results/`：要求的相关性、偏相关、排名、crossover、Kendall、Bootstrap、Ridge、LOFO CSV，另含文件清单、cycle 审计、质量审计和跨电池汇总。
- `figures/`：Figure 1–8 共 40 组，每组 PNG/PDF，共 80 个高分辨率文件。
- `run_analysis.py` 与 `src/`：可重复运行的完整实现；参数集中在 `config.py`。
